Repository: AbaloneLabs/Abalone-Skill-Book

# Abalone Skills

A library of skills that remind AI agents what to watch for when performing specific tasks.

## Purpose

Agents already know *how* to do things. These skills exist to **remind** them what to be careful about and what to follow - the pitfalls and rules that are easy to lose track of while juggling complex work.

Each skill is a concise checklist of invariants, common traps, and a self-check section. Not a tutorial.

## Structure

```
skills/<role>/<stack>/<domain>/[<framework>/]<skill-name>/SKILL.md
```

- **role** - the agent's responsibility (e.g. `programmer`)
- **stack** - the technology (e.g. `rust`)
- **domain** - the area of work (e.g. `core`, `web`, `gamedev`)
- **framework** *(optional)* - when a domain splits by framework (e.g. `axum`, `bevy`)
- **skill** - the specific concern (e.g. `ownership-and-borrowing`)

## How It Works

When an agent works on a task, it loads the skills relevant to that task. For example, working on a Solana program loads everything under `skills/programmer/rust/blockchain/solana/`. The skills remind the agent of invariants and pitfalls specific to that context.

## Current Coverage

### `skills/programmer/rust/`

```
rust/
├── core/                    # Language fundamentals (all domains share these)
│   ├── ownership-and-borrowing/
│   ├── error-handling/
│   ├── concurrency/
│   ├── unsafe-rust/
│   ├── cryptography/
│   └── input-validation/
│
├── testing/                 # Cross-cutting
├── observability/           # Cross-cutting (tracing, logging, metrics)
├── serialization/           # Cross-cutting (serde, formats)
├── config/                  # Cross-cutting
├── build/                   # Cargo, workspaces, feature flags
├── ffi/                     # Foreign function interface
│   ├── c/
│   ├── python/
│   └── node/
│
├── web/                     # Web backend
│   ├── axum/
│   ├── actix-web/
│   └── rocket/
├── cli/                     # Command-line tools
├── gui/                     # Native desktop GUI
│   ├── egui/
│   ├── iced/
│   ├── slint/
│   └── dioxus/
├── tauri/                   # Web-based desktop apps
│   ├── ipc/
│   └── permissions/
├── mobile/                  # Android / iOS
├── wasm/                    # WebAssembly target
├── embedded/                # no_std, microcontrollers
├── systems/                 # OS / kernel / drivers
│
├── gamedev/                 # Game development
│   ├── bevy/
│   ├── godot/
│   ├── macroquad/
│   └── fyrox/
├── graphics/                # GPU / rendering
│   ├── wgpu/
│   └── vulkano/
├── audio/                   # Audio processing
├── networking/              # Network protocols
│   ├── tokio/
│   ├── hyper/
│   └── tonic/
├── database/                # DB clients (sqlx, diesel)
├── blockchain/              # Smart contracts / chains
│   ├── solana/
│   ├── substrate/
│   └── cosmwasm/
├── ml-ai/                   # Machine learning
│   ├── burn/
│   ├── candle/
│   ├── tch-rs/
│   └── ort/
├── parser/                  # Parsers / compilers
│   ├── nom/
│   ├── pest/
│   ├── lalrpop/
│   └── winnow/
├── scientific/              # Numerical / scientific computing
├── robotics/                # Robotics (ROS2)
└── cloud/                   # Cloud-native (k8s operators)
```

## Skill Format

Every skill is a single `SKILL.md` with YAML frontmatter (`name`, `description`) and a markdown body containing:
- Core rules / invariants to never violate
- Common traps with brief examples
- A self-check checklist

## How to Add a Skill

1. Create `skills/<role>/<stack>/<domain>/[<framework>/]<skill-name>/SKILL.md`
2. Write the frontmatter `name` and `description` (this is how the skill is discovered and triggered)
3. Write the body as a reminder checklist, not a tutorial

File: skills/civil-engineer/construction-materials/concrete-mix-design-and-durability/SKILL.md
---
name: concrete_mix_design_and_durability.md
description: Use when the agent is proportioning a concrete mix, specifying cementitious content and admixtures, designing for exposure and durability classes, or reviewing mix submittals and strength and durability test results before approving concrete for structural placement.
---

# Concrete Mix Design And Durability

Concrete is the most used structural material and also the one whose long-term performance is most sensitive to its composition, its exposure, and the quality of its placement, and a mix that satisfies a 28-day strength cylinder can still fail over decades through sulfate attack, alkali-silica reaction, chloride-induced corrosion, freeze-thaw damage, or drying shrinkage cracking. Agents who design a mix for strength alone miss that durability is governed by the water-cement ratio, the cementitious type, the air content, the cover, and the exposure classification, and that the cylinder strength is a short-term proxy that says nothing about the concrete's resistance to the environment it will live in for a century. This skill covers the judgment exercised while proportioning and specifying concrete, with the goal that the mix meets both the structural strength and the durability demands of its exposure, and that the placement, curing, and testing preserve the designed properties in the built element.

## Core Rules

### Proportion The Mix For Strength And For Durability Simultaneously

Concrete mix design begins with the required strength, but the same proportions must also satisfy the durability requirements for the exposure, and the two may demand different water-cement ratios, with the more severe governing. Determine the required average strength above the specified strength to account for variability, using the standard deviation of the producer's history, because a mix designed at the specified strength will produce half its batches below spec. Determine the maximum water-cement ratio permitted by the exposure class, sulfate, chloride, freeze-thaw, or corrosive environment, because the code imposes a cap below which the paste is dense enough to resist the environment. Use the lower, more severe, of the strength-based and the durability-based water-cement ratios, because a mix that satisfies strength but exceeds the durability cap will deteriorate prematurely regardless of its cylinder results.

### Select Cementitious Materials And Admixtures For The Application

The cementitious system, portland cement, fly ash, slag, silica fume, and calcined clay, and the admixtures, water reducers, superplasticizers, air entrainers, accelerators, and retarders, must be selected for the application's demands. Use supplementary cementitious materials to reduce heat, improve sulfate resistance, mitigate alkali-silica reaction, and lower permeability, but account for their slower strength gain and their effect on finishing and curing. Use silica fume for low permeability in high-performance and chloride-exposure concrete, with the high-range water reducer it requires for workability. Use air entrainment for freeze-thaw resistance, with the air content matched to the exposure and the aggregate size, because non-air-entrained concrete in a freeze-thaw environment scales and disintegrates within years. The cementitious and admixture selection is an engineering decision against the application, not a default recipe.

### Design For The Exposure Class And The Cover

The durability strategy combines the mix's resistance, the cover over the reinforcement, and the exposure class, and all three must be consistent. Classify the exposure per the code, sulfate, chloride, freeze-thaw, or corrosive, and select the corresponding cement type, the maximum water-cement ratio, the minimum cementitious content, the air content, and the cover, because the code's durability provisions are exposure-specific and a mix designed for a mild exposure will not survive a severe one. Increase the cover in aggressive environments, because the cover is the barrier that protects the reinforcement, and a thin cover in a chloride environment allows corrosion to begin within years. The exposure class drives the mix, the cover, and the inspection, and it must be determined early, because a concrete designed without an exposure class is a concrete designed for no specific environment.

### Control Cracking Through Shrinkage And Temperature Management

Concrete cracks, and the cracking must be controlled, not eliminated, through jointing, reinforcement, shrinkage compensation, and temperature management, because uncontrolled cracks let water and chloride reach the reinforcement and degrade the structure. Provide contraction joints at the spacing that controls the shrinkage cracking, with the reinforcement detailed to complement the joints, and design the temperature management, in mass concrete, to limit the temperature differential between the core and the surface that causes thermal cracking. Use low-heat cementitious systems, cooling, or insulation for mass pours, because the heat of hydration in a large pour can crack the concrete internally if the differential exceeds the tensile capacity. Detail the reinforcement to distribute the shrinkage cracks, keeping them small, because a few large cracks are worse than many small ones. Cracking control is part of the mix and the detailing, not an afterthought.

### Specify Placement, Curing, And Testing That Preserve The Design

The designed mix properties exist only if the concrete is placed, finished, and cured correctly, and the specification must require the practices that preserve them, because a well-designed mix that is poorly cured loses a substantial fraction of its strength and nearly all of its durability. Specify the curing method and duration, the moisture and temperature conditions, because curing is what allows the cement to hydrate and the paste to densify, and uncured concrete is weak and permeable regardless of its mix. Specify the placement practices that avoid segregation, honeycombing, and cold joints, including the drop height, the vibration, and the continuous pour requirements. Specify the testing, the cylinder or cube samples, the slump, the air content, the temperature, and the frequency, with the acceptance criteria, because the testing is the verification that the delivered and placed concrete matches the design. The specification is what connects the design to the built element, and it must require the practices that preserve the design.

### Review Mix Submittals Against The Design And The History

The contractor submits a mix design, with its proportions, its cementitious materials, its admixtures, and its producer's strength history, and the engineer must review it against the project's requirements before approval. Verify the water-cement ratio meets the strength and the durability caps, the cementitious type suits the exposure, the air content matches the freeze-thaw requirement, and the average strength provides the margin above the specified. Review the producer's field strength records, because a mix with a high standard deviation needs a higher average to reliably meet the spec, and a mix with no history needs trial batches. Reject mixes that add water on site without control, because the water-cement ratio is the design's primary variable and field-added water destroys it. The submittal review is the gate that ensures the concrete placed is the concrete designed, and it must be done against the project's specific requirements, not approved by rote.

### Interpret Strength And Durability Test Results Conservatively

The test results, the cylinder breaks and the in-place tests, must be interpreted against the acceptance criteria, and the interpretation must be conservative, because a marginal result indicates a real risk that the concrete is below spec. Apply the code's statistical acceptance criteria, which permit a small fraction of low breaks but require investigation and remediation if the running average or individual results fall below thresholds, because the criteria balance the cost of over-rejection against the risk of accepting weak concrete. Investigate low breaks by core sampling and in-place testing before accepting the concrete, because cylinder breaks can be affected by curing and handling, and the in-place strength may differ. For durability indicators, chloride permeability, air content, or cover measurements, accept only results that meet the design, because a durability failure surfaces years later when remediation is far more expensive. The test interpretation is the last check, and it must err toward investigation, not toward acceptance.

## Common Traps

### Strength Designed, Durability Ignored

The engineer designs the mix for the 28-day strength and treats durability as a code formality, selecting the cement and the water-cement ratio for strength alone. The mechanism is that strength is the visible, tested property and durability is invisible until years later, but the exposure, chloride, sulfate, freeze-thaw, governs the concrete's service life, and a mix designed for strength in a severe exposure deteriorates because its water-cement ratio or its cement type does not suit the environment. The false signal is that the cylinder breaks "meet strength." The harm is that the concrete cracks, scales, corrodes, or disintegrates within a fraction of its design life, and the repair, chloride extraction, patching, or replacement, costs many times the original. The mix must be designed for the exposure class, with the water-cement ratio, cement type, air content, and cover all matched to the environment, because strength alone does not make durable concrete.

### Water Added On Site To Improve Workability

The contractor finds the delivered concrete stiff and adds water on site to make it easier to place, without adjusting the cement, and the water-cement ratio rises above the design. The mechanism is that the water-cement ratio is the single most important variable for both strength and durability, and field-added water increases it, reducing the strength and the density and increasing the permeability, and the cylinder samples taken after the addition do not represent the higher-ratio concrete. The false signal is that the concrete "places easily." The harm is that the placed concrete has a lower strength and a higher permeability than designed, the cylinder breaks may still pass if sampled before the addition, and the deterioration, corrosion, or surface defects, surfaces later. Water addition on site must be controlled and documented, with superplasticizer used instead for workability, because field-added water silently destroys the design.

### Air Content Omitted In A Freeze-Thaw Exposure

The engineer designs a mix without air entrainment, or the contractor's air content falls below the target, in a freeze-thaw environment, and the concrete scales and disintegrates within a few winters. The mechanism is that freeze-thaw damage occurs when water in the paste freezes and expands, and entrained air provides microscopic relief voids that absorb the expansion, and without adequate air the paste fractures and the surface scales. The false signal is that the concrete "is strong." The harm is that the surface scales, the paste disintegrates, and the element loses section and protection of the reinforcement, requiring repair or replacement within years, because the air content that would have prevented the damage was omitted. The air content must be specified for the freeze-thaw exposure, measured at placement, and maintained through finishing, because non-air-entrained concrete in a freeze-thaw environment fails regardless of its strength.

### Cover Reduced To Improve Constructability

The detailer or the contractor reduces the clear cover over the reinforcement to make placement easier or to fit the bars, in a chloride or corrosive environment, and the reduced cover allows chloride to reach the reinforcement years before the design anticipated. The mechanism is that the cover is the barrier that slows chloride and carbonation penetration, and the time to corrosion initiation is proportional to the square of the cover, so a small reduction in cover dramatically shortens the corrosion-free life. The false signal is that the bars "fit and the concrete covers them." The harm is that the reinforcement corrodes years early, the concrete spalls, and the structure needs major repair or replacement within a fraction of its design life, because the cover was the durability strategy and it was reduced. The cover must be maintained at the code or design value for the exposure, with spacers and inspection, because the cover is the protection and reducing it is reducing the service life.

### Curing Treated As A Formality

The engineer specifies curing and the contractor applies it minimally or not at all, because curing adds time and cost and the concrete "looks fine" without it. The mechanism is that curing maintains the moisture and temperature for the cement to hydrate, and without curing the surface dries, the hydration stops, and the surface concrete is weak and permeable, regardless of the underlying mix. The false signal is that the concrete "has set and hardened." The harm is that the surface is weak, scales under wear or freeze-thaw, and is permeable to chloride, and the durability that the mix was designed to provide is lost in the surface layer where it matters most. Curing must be specified with method and duration and verified in the field, because uncured concrete does not achieve its design strength or durability, regardless of how it looks.

### Marginal Test Results Accepted Without Investigation

The engineer receives cylinder breaks that are marginally below the specified strength, or that show a downward trend, and accepts them because they are "close enough," without investigating the cause or verifying the in-place strength. The mechanism is that cylinder breaks reflect the sample's curing and handling as well as the concrete's quality, and a marginal result may indicate a real deficiency in the placed concrete, or it may indicate a sampling issue, and without investigation the two cannot be distinguished. The false signal is that the break "is nearly at strength." The harm is that weak concrete is accepted into the structure, the element's capacity is below design, and the deficiency is discovered only if a later test or a failure reveals it, when remediation is far more expensive. Marginal results must trigger investigation, by cores or in-place tests, before acceptance, because accepting a marginal result without investigation is accepting an unknown risk.

## Self-Check

- [ ] Is the mix proportioned for both strength and durability, with the average strength above the specified by the standard deviation, and the water-cement ratio below the exposure cap?
- [ ] Are the cementitious materials and admixtures selected for the application, with supplementary materials, silica fume, or air entrainment used where the exposure demands?
- [ ] Is the exposure class determined per the code, and do the cement type, water-cement ratio, cementitious content, air content, and cover all match that class?
- [ ] Is cracking controlled through jointing, reinforcement distribution, and temperature management for mass pours?
- [ ] Do the specifications require placement, curing, and testing practices that preserve the designed properties, with method and duration for curing?
- [ ] Has the mix submittal been reviewed against the project's strength, durability, and producer's history, with field water addition controlled?
- [ ] Are test results interpreted against the statistical acceptance criteria, with marginal results triggering investigation by cores or in-place tests?
- [ ] Is the clear cover maintained at the design value for the exposure, with spacers and inspection, and not reduced for constructability?
