Repository: AbaloneLabs/Abalone-Skill-Book

# Abalone Skills

A library of skills that remind AI agents what to watch for when performing specific tasks.

## Purpose

Agents already know *how* to do things. These skills exist to **remind** them what to be careful about and what to follow - the pitfalls and rules that are easy to lose track of while juggling complex work.

Each skill is a concise checklist of invariants, common traps, and a self-check section. Not a tutorial.

## Structure

```
skills/<role>/<stack>/<domain>/[<framework>/]<skill-name>/SKILL.md
```

- **role** - the agent's responsibility (e.g. `programmer`)
- **stack** - the technology (e.g. `rust`)
- **domain** - the area of work (e.g. `core`, `web`, `gamedev`)
- **framework** *(optional)* - when a domain splits by framework (e.g. `axum`, `bevy`)
- **skill** - the specific concern (e.g. `ownership-and-borrowing`)

## How It Works

When an agent works on a task, it loads the skills relevant to that task. For example, working on a Solana program loads everything under `skills/programmer/rust/blockchain/solana/`. The skills remind the agent of invariants and pitfalls specific to that context.

## Current Coverage

### `skills/programmer/rust/`

```
rust/
├── core/                    # Language fundamentals (all domains share these)
│   ├── ownership-and-borrowing/
│   ├── error-handling/
│   ├── concurrency/
│   ├── unsafe-rust/
│   ├── cryptography/
│   └── input-validation/
│
├── testing/                 # Cross-cutting
├── observability/           # Cross-cutting (tracing, logging, metrics)
├── serialization/           # Cross-cutting (serde, formats)
├── config/                  # Cross-cutting
├── build/                   # Cargo, workspaces, feature flags
├── ffi/                     # Foreign function interface
│   ├── c/
│   ├── python/
│   └── node/
│
├── web/                     # Web backend
│   ├── axum/
│   ├── actix-web/
│   └── rocket/
├── cli/                     # Command-line tools
├── gui/                     # Native desktop GUI
│   ├── egui/
│   ├── iced/
│   ├── slint/
│   └── dioxus/
├── tauri/                   # Web-based desktop apps
│   ├── ipc/
│   └── permissions/
├── mobile/                  # Android / iOS
├── wasm/                    # WebAssembly target
├── embedded/                # no_std, microcontrollers
├── systems/                 # OS / kernel / drivers
│
├── gamedev/                 # Game development
│   ├── bevy/
│   ├── godot/
│   ├── macroquad/
│   └── fyrox/
├── graphics/                # GPU / rendering
│   ├── wgpu/
│   └── vulkano/
├── audio/                   # Audio processing
├── networking/              # Network protocols
│   ├── tokio/
│   ├── hyper/
│   └── tonic/
├── database/                # DB clients (sqlx, diesel)
├── blockchain/              # Smart contracts / chains
│   ├── solana/
│   ├── substrate/
│   └── cosmwasm/
├── ml-ai/                   # Machine learning
│   ├── burn/
│   ├── candle/
│   ├── tch-rs/
│   └── ort/
├── parser/                  # Parsers / compilers
│   ├── nom/
│   ├── pest/
│   ├── lalrpop/
│   └── winnow/
├── scientific/              # Numerical / scientific computing
├── robotics/                # Robotics (ROS2)
└── cloud/                   # Cloud-native (k8s operators)
```

## Skill Format

Every skill is a single `SKILL.md` with YAML frontmatter (`name`, `description`) and a markdown body containing:
- Core rules / invariants to never violate
- Common traps with brief examples
- A self-check checklist

## How to Add a Skill

1. Create `skills/<role>/<stack>/<domain>/[<framework>/]<skill-name>/SKILL.md`
2. Write the frontmatter `name` and `description` (this is how the skill is discovered and triggered)
3. Write the body as a reminder checklist, not a tutorial

File: skills/civil-engineer/reinforced-concrete-design/concrete-mix-design-and-quality-control/SKILL.md
---
name: concrete-mix-design-and-quality-control.md
description: Use when the agent is proportioning concrete mixes using ACI 211, selecting water-cement ratio and admixtures for strength and durability, interpreting slump air content and cylinder strength tests, applying ACI 318 strength acceptance criteria, or managing field and plant quality control of fresh and hardened concrete.
---

# Concrete Mix Design And Quality Control

Concrete mix design and quality control is the work of proportioning cement, water, aggregates, and admixtures so that the fresh concrete can be placed and consolidated and the hardened concrete achieves the strength, durability, and appearance the structure requires, and then verifying through testing that the concrete actually delivered and placed meets those requirements. The difficulty is that concrete is a material manufactured in bulk, batch after batch, whose properties depend on variables that shift constantly: aggregate moisture, cement chemistry, ambient temperature, admixture dosing, and handling. A mix that tests well in a laboratory trial batch can perform differently in the field, and a structure is only as good as the concrete actually placed in it, not the concrete specified on paper. ACI 211 provides the proportioning method, ACI 318 provides the acceptance criteria and durability requirements, and a body of standard tests, slump, air content, temperature, and cylinder compression, provides the evidence of compliance. The agent working in this domain must understand that quality is achieved through proportioning, specification, and verification together, and that mix design and quality control are the shared responsibility of the engineer of record, the concrete producer, and the testing agency, each within their role. Final mix approval, specification interpretation, and disposition of nonconforming concrete require a licensed professional engineer.

## Core Rules

### Proportion For Strength, Durability, And Placeability Together

A concrete mix must satisfy three demands at once: the hardened concrete must achieve the required strength and durability, and the fresh concrete must be workable enough to place and consolidate in the forms with the reinforcement present. ACI 211 proportioning begins by selecting the water-cement ratio required for both strength and durability, because durability often governs a lower maximum ratio than strength alone, particularly in freeze-thaw, sulfate, or chloride exposure. Select the slump appropriate to the placement method and member type, recognizing that higher slump eases placement but typically requires more water or admixtures that can affect other properties. Choose aggregate sizes and gradations that balance workability, shrinkage, and economy, because well-graded aggregate reduces paste demand and shrinkage. Do not optimize for strength alone, because a high-strength mix that cannot be placed or that lacks durability is a failed mix; the three demands must be satisfied together through trial batches that confirm all properties.

### Govern Strength And Durability Through The Water-Cement Ratio

The water-cement ratio is the single most important variable governing concrete strength and durability, because it determines the porosity and permeability of the paste. Lower ratios produce higher strength and lower permeability, which improves resistance to chloride ingress, freeze-thaw damage, and chemical attack. The relationship is reliable enough that ACI 211 uses it as the basis for proportioning, selecting the ratio for the target strength with an appropriate margin above the specified strength to account for batch-to-batch variability. Enforce the maximum water-cement ratio required for the exposure class regardless of strength, because a mix that meets strength but exceeds the durability ratio will deteriorate prematurely in aggressive environments. Be aware that adding water on site to improve slump raises the ratio and silently reduces strength and durability, which is why water additions must be controlled and documented, and why water-reducing admixtures are the proper way to increase slump.

### Select Cement Type And Supplementary Materials For The Environment

Cement type and supplementary cementitious materials affect strength gain, heat of hydration, sulfate resistance, and alkali-silica reactivity, and their selection must match the service environment and the placement conditions. Use sulfate-resistant cements where the soil or groundwater contains sulfates, low-alkali cement where aggregates are potentially alkali-reactive, and moderate or low-heat cements in mass concrete to limit thermal cracking. Supplementary materials such as fly ash, slag, and silica fume can improve workability, reduce heat, lower permeability, and increase long-term strength, but they also change set time, early strength, and finishing behavior, so their use must be engineered, not arbitrary. Confirm cement and supplementary material compatibility through trial batches, because interactions between materials and admixtures can cause abnormal set, flash set, or false set. Material selection is part of mix design, not an afterthought, because the wrong cement type or reactive aggregate combination can cause deterioration that appears only years after placement.

### Specify Aggregates With Controlled Gradation And Cleanliness

Aggregates constitute the bulk of concrete volume and govern its dimensional stability, workability, and durability, so their gradation and cleanliness must be specified and verified. Well-graded aggregate minimizes paste demand, reduces shrinkage, and improves workability, while gap-graded or poorly graded aggregate increases paste demand, segregation, and shrinkage cracking. Limit deleterious materials such as clay, chert, organic matter, and lightweight particles, because they reduce strength, durability, and bond and can cause popouts and staining. Check aggregate alkali-silica or alkali-carbonate reactivity where the source is known or suspect, because reactive aggregates can cause expansion and cracking over years. Monitor and adjust for aggregate moisture content at batching, because surface moisture on fine aggregate adds water to the mix that, if not accounted for, raises the water-cement ratio and reduces strength. Aggregate quality is the foundation of concrete quality, and a mix designed with sound, well-graded aggregate will outperform one designed with marginal aggregate at the same ratio.

### Use Chemical Admixtures Deliberately And Within Dosage Limits

Chemical admixtures, water reducers, retarders, accelerators, and air entrainers, modify fresh or hardened properties and are powerful tools, but they interact with cement, supplementary materials, and each other, so they must be used deliberately and within tested dosage ranges. Water reducers lower the water demand for a given slump, which allows lower water-cement ratio for the same workability, improving strength and durability. Retarders extend set time in hot weather or for large placements, while accelerators speed set and early strength in cold weather, with calcium chloride accelerators restricted where corrosion of embedded steel is a concern. Air entrainment entrains microscopic air bubbles that protect against freeze-thaw damage and is required for exterior concrete exposed to freezing. Confirm admixture compatibility and dosage through trial batches, because overdosing can cause excessive retardation, air loss, set acceleration, or strength loss, and because different admixtures can interact unpredictably. Admixtures enhance a well-proportioned mix; they cannot rescue a poorly proportioned one.

### Test Fresh Concrete For Slump, Air, And Temperature At Placement

Fresh concrete tests at the point of placement provide immediate evidence that the concrete delivered matches the mix specified. Slump measures consistency and workability and is the primary indicator that the water content is within range; a slump outside the specification signals a problem that must be addressed before placement. Air content tests confirm that entrained air is within range where freeze-thaw protection is required, because air can be lost during pumping and handling and must be verified at the point of placement, not just at the truck. Concrete temperature affects set time, strength gain, and durability, and limits apply for both hot and cold weather placement. Perform these tests at the frequency required by the specification and record the results, because fresh concrete tests are the first line of defense against placing nonconforming concrete and because the results document the condition of the concrete as placed. Fresh concrete that fails a test should not be placed until the cause is determined and corrected.

### Sample, Cure, And Test Cylinders According To Standard Practice

Standard cylinder specimens, cast from samples of the delivered concrete and cured under controlled conditions, provide the evidence of strength compliance, but only if sampling, curing, and testing follow the prescribed standards. Sample concrete in accordance with standard practice, taking composite samples from the middle portion of the load to be representative, because samples taken at the start or end of a load are not representative. Cast, cure initially, and transport cylinders following the standards, because rough handling, delayed molding, or improper initial curing weakens cylinders and produces falsely low strengths. Cure standard-cured cylinders at controlled temperature and moisture until the test age, typically 28 days, and test according to standard procedure with capped or ground ends and at the specified loading rate. Maintain companion field-cured cylinders where information on in-place strength is needed for form removal or loading, recognizing that field-cured cylinders indicate the structure's strength, not the mix's compliance. Cylinder testing is only as good as the sampling and handling discipline behind it, and low strengths caused by poor cylinder handling lead to costly disputes and unnecessary investigations.

### Apply ACI 318 Strength Acceptance Criteria Correctly

ACI 318 defines strength acceptance through two criteria applied to consecutive sets of cylinder tests: every individual average must equal or exceed a specified value, and the running average of consecutive sets must equal or exceed the specified strength. These criteria recognize that concrete strength is variable and that occasional low individual results are expected and acceptable as long as the running average is maintained. When a test falls below the criteria, ACI 318 prescribes an investigation sequence: first verify the testing and handling, then if the low result stands, evaluate the affected area for in-place strength through core sampling or other methods, and take remedial action where the in-place strength is inadequate. Do not treat a single low cylinder as automatic failure of the structure, because cylinders are indicators, not the structure itself, and because handling and testing errors are common causes of low results. Apply the criteria consistently and document the investigation of any nonconforming result, because the acceptance framework protects both safety and fairness, and because disposition of genuinely low-strength concrete requires engineering judgment by the licensed engineer.

## Common Traps

### Adding Water On Site To Improve Slump

The contractor adds water to the load on site to restore slump lost in transit or to ease placement, without adjusting the batch or documenting the addition. The mechanism is that added water raises the water-cement ratio, which directly reduces strength and durability, and the addition is invisible to the cylinder tests if the sample is taken after the addition or before it. The false signal is that the concrete places easily and the slump looks good. The harm is that the in-place concrete has lower strength and durability than designed, potentially failing the structure or shortening its service life, and the discrepancy may not surface until cylinders break low or until deterioration appears years later. Water additions must be controlled, documented, and within the mix design tolerance, with water-reducing admixtures used to adjust slump instead of water, because every liter of undocumented water silently degrades the concrete.

### Assuming A Lab Trial Batch Equals Field Performance

The engineer approves a mix based on a laboratory trial batch and assumes the field concrete will match it. The mechanism is that field conditions, aggregate moisture variation, plant batching accuracy, transit time, and ambient temperature all differ from the laboratory, so the field concrete can diverge from the trial. The false signal is that the trial batch met all requirements. The harm is that the field concrete fails strength or workability tests, placement is delayed, and the structure may receive concrete below the intended quality. Field trial batches and production verification are required to confirm that the plant and crew can produce the approved mix consistently, because a laboratory trial proves the proportions, not the production.

### Mishandling Cylinders Producing Falsely Low Strengths

The testing agency molds, cures initially, transports, or tests cylinders improperly, and the cylinders break low. The mechanism is that cylinders are small specimens whose strength is highly sensitive to handling, initial curing temperature, delayed molding, rough transport, and end preparation, all of which can reduce the measured strength below the concrete's true strength. The false signal is a low cylinder break that appears to indicate weak concrete. The harm is that the engineer investigates and possibly cores or removes concrete that is actually adequate, wasting time and money, or worse, that genuinely weak concrete is masked by attributing low breaks to handling. Cylinder sampling, initial curing, transport, and testing must follow the standards rigorously, and the testing agency must be accredited, because cylinder handling discipline determines whether the results are evidence or noise.

### Ignoring Aggregate Moisture Correction At Batching

The plant batches concrete using aggregate moisture assumptions that do not match the actual stockpile moisture, particularly the surface moisture on fine aggregate. The mechanism is that wet fine aggregate carries significant surface water that becomes mix water, and if not subtracted from the batch water, the total water rises and the water-cement ratio increases. The false signal is that the batched water matches the mix design. The harm is that the in-place concrete has a higher ratio and lower strength than designed, batch after batch, and the cause is invisible without moisture testing. Aggregate moisture must be measured and the batch water corrected at each shift, because surface moisture on sand is a major source of uncontrolled water that silently reduces strength.

### Overdosing Admixtures Chasing Workability

The producer or contractor increases admixture dosage beyond the tested range to gain slump or retard set, assuming that more is better. The mechanism is that admixtures have effective dosage ranges and overdosing causes excessive retardation, air entrapment or loss, set problems, or strength loss, often unpredictably because of interactions. The false signal is that the fresh concrete looks workable. The harm is that the concrete sets abnormally slowly, gains strength poorly, or contains excess air that reduces strength and durability, and the problem may not be recognized until cylinders break low or the concrete remains plastic too long. Admixture dosages must be within the tested range and confirmed by trial batches, with any changes engineered, because overdosing trades one problem for several worse ones.

### Treating A Single Low Cylinder As Structural Failure

The engineer or owner reacts to a single low cylinder break as proof that the structure is inadequate and demands removal of concrete. The mechanism is that concrete strength is variable and ACI 318 acceptance criteria are designed to tolerate occasional low individual results as long as the running average is maintained, so a single low result is often within the acceptable statistical scatter or caused by a handling error. The false signal is a low number on a report. The harm is unnecessary, costly investigation, coring, or removal of concrete that is actually adequate, eroding trust and budget. The acceptance criteria must be applied as written, with investigation of handling and testing first, and core evaluation of in-place strength only where the criteria are genuinely not met, because the framework exists to distinguish real nonconformance from normal variability.

### Neglecting Durability Requirements In Pursuit Of Strength

The mix is proportioned to meet the specified strength and the durability exposure requirements, such as maximum water-cement ratio, air content, or cement type, are overlooked because strength governs the design check. The mechanism is that durability requirements are separate from strength and often more restrictive, and a mix that meets strength can fail durability if the ratio is too high or air is missing. The false signal is that the strength is adequate. The harm is that the concrete deteriorates prematurely through freeze-thaw damage, sulfate attack, chloride corrosion of reinforcement, or alkali-silica reaction, requiring expensive repair or replacement long before the design life. Durability requirements for the exposure class must be enforced alongside strength, because strength at 28 days says nothing about resistance to decades of environmental attack.

## Self-Check

- Is the mix proportioned using ACI 211 for strength, durability exposure class, and placeability, confirmed by trial batches that verify all properties?
- Does the water-cement ratio satisfy both strength and the maximum required for durability, with on-site water additions controlled and documented?
- Are cement type and supplementary materials selected for the service environment and placement conditions, with compatibility confirmed?
- Are aggregates specified for gradation, deleterious limits, and reactivity, with moisture correction applied at batching?
- Are slump, air content, and temperature tested at the point of placement at the required frequency, with nonconforming concrete held until corrected?
- Are cylinders sampled, molded, initially cured, transported, and tested per standard practice by an accredited agency, with field-cured companions where in-place strength is needed?
- Are ACI 318 strength acceptance criteria applied correctly, with investigation of handling before structural conclusions and core evaluation only where criteria are genuinely not met?
- Is mix approval, specification interpretation, and disposition of nonconforming concrete performed or approved by a licensed professional engineer?
